Repository: sdan141/AutoGISAXS

# AutoGISAXS
User-friendly and customizable procedure for extracting morphological parameters from GISAXS in-situ experiments using image pre-processing, deep learning tools and statistical interpretation.

## General Information
- In situ grazing incidence small angle X-ray scattering (GISAXS) is a powerful tool for accessing nanoscale structure formation in real time with high time resolution and high statistical relevance. 
Nevertheless, the analysis is clearly time consuming and challenging task, necessitating the need for strategies to speed up the process.
- Among other techniques, the use of neural networks (NN) was proposed.
- So far, there is little labeled experimental data, so the use of simulations for training the learning algorithm has been proposed. It has been shown that despite the limitation of idealized geometries, there is a good agreement with the data if the main features are taken into account.
- Previous approaches aimed at predicting a single numerical value using regression models were unsuccessful.
- A recently developed approach, in which the distribution of predictions is determined from a probability vector, provides more promising results.
- The aim of this project is to make the developed method adaptable for the users of the facility so that they can try out several models and check which one is best suited to their specific requirements and apply this model to new experimental data.
- In other words, the evaluation time should be shortened and study results can be obtained much more easily and quickly.

File: evaluation/examples/tar_500K.csv (part 1 of 4)
,Frame,t [s],thickness,q_y,q_y Fehler,Distance,Radius,2R/D,Coverage,Porosity,Particle Density,Fehler Distance,Fehler Radius,Fehler 2R/D,Fehler Coverage,Fehler Porosity,Fehler Particle Density
0,10,0.5,0.0289643,5.202472e-05,23.17171,,,,,,,,,,,,
1,20,1.0,0.0579286,2.7047829999999997e-05,11.13115,,,,,,,,,,,,
2,30,1.5,0.0868929,4.79653e-06,2.010993,,,,,,,,,,,,
3,40,2.0,0.1158572,1.1177229999999999e-05,4.648021,,,,,,,,,,,,
4,50,2.5,0.1448215,1.346596e-05,6.319984,,,,,,,,,,,,
5,60,3.0,0.1737858,1.6914420000000001e-06,0.7497119000000001,,,,,,,,,,,,
6,70,3.5,0.2027501,8.549044e-06,3.760361,,,,,,,,,,,,
7,80,4.0,0.2317144,5.110254e-05,23.83278,,,,,,,,,,,,
8,90,4.5,0.26067870000000004,1.60791e-05,7.023631,,,,,,,,,,,,
9,100,5.0,0.289643,2.447949e-05,12.6686,,,,,,,,,,,,
10,110,5.5,0.3186073,2.909705e-05,16.0559,,,,,,,,,,,,
11,120,6.0,0.3475716,8.331087e-05,42.69723,,,,,,,,,,,,
12,130,6.5,0.37653590000000003,1.372588e-05,7.816632000000001,,,,,,,,,,,,
13,140,7.0,0.4055002,4.347577e-06,2.1898150000000003,,,,,,,,,,,,
14,150,7.5,0.43446450000000003,0.0003706411,143.0742,,,,,,,,,,,,
15,160,8.0,0.4634288,0.0006030034,216.0904,,,,,,,,,,,,
16,170,8.5,0.4923931,0.0003678344,121.7779,,,,,,,,,,,,
17,180,9.0,0.5213574000000001,0.0006837306,201.2054,,,,,,,,,,,,
18,190,9.5,0.5503216999999999,1.065564,0.0838243,5.89658181693412,1.99264425441669,0.675864192605318,0.414264888562181,0.723823407625212,33209.9873768721,0.463864059969397,0.10450303612328,0.00886132333678158,0.0543146857725155,0.00724195810300208,870.838962551018
19,200,10.0,0.579286,1.151974,0.02922553,5.4542770124843,1.92433115447645,0.70562281676264,0.451548579868214,0.69896761342119,38814.5884731624,0.138374769271416,0.032546798154059,0.00298360333363731,0.0190929462056665,0.00254572616075554,328.241470687146
20,210,10.5,0.6082503,1.128914,0.02121075,5.56568995262667,1.98242815143665,0.712374626797548,0.460231282197446,0.693179145201703,37276.1756370361,0.104571701797193,0.0248314090137866,0.0022307574824634,0.0144118605268271,0.00192158140357694,233.456118710331
21,220,11.0,0.6372146,1.145283,0.01658566,5.48614212136178,1.99417812512243,0.726987409734631,0.479306180304891,0.680462546463406,38365.0050963087,0.079448737068991,0.0192527438561578,0.00175467053443549,0.0115686244396008,0.00154248325861345,185.197000923394
22,230,11.5,0.6661789,1.149597,0.01384853,5.46555471802692,2.01887979407703,0.738764827444944,0.494961786695595,0.67002547553627,38654.5725541659,0.0658403757831982,0.0162135179514616,0.0014832454149608,0.00993753050258417,0.00132500406701122,155.216424437881
23,240,12.0,0.6951432,1.142984,0.01165579,5.4971769571399,2.05561562675728,0.747880464021587,0.507251835619131,0.661832109587246,38211.1346192165,0.0560584751888579,0.0139750128121952,0.00127110814524936,0.00862132347301903,0.00114950979640254,129.888362620217
24,250,12.5,0.7241075,1.114271,0.009869938,5.63883050638452,2.1194233515157,0.751724439709972,0.512479608768693,0.658346927487538,36315.4380407406,0.0499473714119131,0.0125155532632021,0.00110976498132294,0.00756569686191131,0.00100875958158817,107.224401097205
25,260,13.0,0.7530718000000001,1.111391,0.009343037,5.65344267425198,2.15102172257096,0.76095994830462,0.525149368854286,0.649900420763809,36127.9552842136,0.0475263197946674,0.0120552086180197,0.00106618297138873,0.00735788152524216,9.81050870032288E-4,101.237945048068
26,270,13.5,0.7820361,1.088924,0.007657893000000001,5.77008616503961,2.20811220778117,0.765365419033049,0.531247527125784,0.645834981916144,34682.0508941313,0.0405783162577495,0.0103524133420893,8.97076148083682E-4,0.00622669215856486,8.30225621141982E-4,81.300878900582
27,280,14.0,0.8110004,1.0774780000000002,0.007650514000000001,5.83138152907028,2.25084367431984,0.771976130561533,0.540464277408161,0.639690481727893,33956.7763727962,0.0414050830063292,0.0106545785882684,9.13555264318906E-4,0.00639584523738307,8.5277936498441E-4,80.3687849573871
28,290,14.5,0.8399646999999999,1.057242,0.006580106999999999,5.94299631227249,2.30629394179331,0.776138439470586,0.546308095064544,0.635794603290304,32693.2764454098,0.0369882691336121,0.00956933916135993,8.05093816194949E-4,0.00566689197063503,7.55585596084671E-4,67.8259273314833
29,300,15.0,0.8689290000000001,1.048906,0.006078796,5.99022725313764,2.34484587642279,0.7828904571841,0.555854656847813,0.629430228768124,32179.7577923489,0.0347155698084138,0.00905949610623853,7.56189683913347E-4,0.00536897024872877,7.15862699830504E-4,62.164510117875
30,310,15.5,0.8978933000000001,1.02653,0.005612099000000001,6.12080047069213,2.4049408422914,0.785825597095293,0.560030386741966,0.626646408838689,30821.4398714278,0.0334627708890834,0.00876530063812566,7.16025679982222E-4,0.00510286429915054,6.80381906553405E-4,56.1675326523985
31,320,16.0,0.9268576,1.03009,0.005291364000000001,6.09964693102504,2.42492406031675,0.795103089650219,0.573331933462032,0.617778711025312,31035.5877046147,0.031332652664851,0.00830422964692008,6.80713961055821E-4,0.00490848364830806,6.54464486441075E-4,53.141179087601
32,330,16.5,0.9558219000000001,1.010158,0.004734269,6.22000252156553,2.4820472160506,0.798085598018662,0.577641247405976,0.614905835062683,29846.1451535078,0.0291510487644205,0.00775501072867457,6.23392892670621E-4,0.00451201536577354,6.01602048769806E-4,46.6262636702219
33,340,17.0,0.9847862,0.9930183000000001,0.004852524,6.32736104377894,2.53563303702754,0.801482014218415,0.582568249596425,0.611621166935717,28841.9178593108,0.0309195422900085,0.00826048567776916,6.52759153509256E-4,0.00474466988306366,6.32622651075155E-4,46.9800333717698
34,350,17.5,1.0137505,0.9705984000000001,0.004395555,6.47351706656387,2.5995283892484,0.803127067564285,0.584962163248257,0.610025224501162,27554.2613733155,0.0293166569299106,0.00784833357030243,6.0618775617659E-4,0.00441520296735961,5.88693728981282E-4,41.5950515169418
35,360,18.0,1.0427148000000002,0.9621639000000001,0.004328117,6.53026506937081,2.63936665306177,0.808349010346092,0.592593756606575,0.604937495595616,27077.4491064079,0.0293751940404852,0.00791513634378354,6.06034843892345E-4,0.00444278968836595,5.92371958448794E-4,40.6009716896393
36,370,18.5,1.0716791,0.9502203000000001,0.003951494,6.61234590250239,2.68585545092369,0.812375967780889,0.598512719456724,0.600991520362184,26409.3820927761,0.0274974604938063,0.00744609202672422,5.63044654387054E-4,0.00414819493236976,5.53092657649302E-4,36.6078318481557
37,380,19.0,1.1006433999999998,0.9345935,0.00404775,6.72290713254435,2.73996043717738,0.815111791121949,0.602550707520717,0.598299528319522,25547.8962629658,0.0291170945932712,0.00791122904206283,5.88378575375974E-4,0.00434943931303999,5.79925241738665E-4,36.8828790621875
38,390,19.5,1.1296077,0.9185002,0.003739014,6.84070107679845,2.79597722499891,0.817453414089971,0.606017650948734,0.595988232700844,24675.6238883289,0.0278470022063843,0.00758787567525994,5.54612428614641E-4,0.00411160948603029,5.48214598137372E-4,33.4830277943675
39,400,20.0,1.158572,0.906384,0.00361029,6.93214499282819,2.84474564158687,0.820740375318163,0.610901015048425,0.592732656634383,24028.9112083383,0.0276119765421253,0.00755408799682008,5.44859347621503E-4,0.0040555471441449,5.4073961921932E-4,31.9038206934925
40,410,20.5,1.1875363,0.8990239,0.0035926590000000002,6.98889685488849,2.8838902226319,0.825277660412092,0.617674152788778,0.588217231474148,23640.2522475392,0.0279288717305367,0.00768302463990891,5.49659323884205E-4,0.00411389249326219,5.48518999101625E-4,31.4902139974224
41,420,21.0,1.2165006,0.8821233,0.0033920029999999998,7.12279712731722,2.94416287283263,0.826687274734032,0.619785989707959,0.586809340194694,22759.788321062,0.0273890840705051,0.00754740242256906,5.29806078122273E-4,0.0039720749855252,5.29609998070027E-4,29.1725167613218
42,430,21.5,1.2454649,0.8758729,0.003259175,7.17362679811145,2.98144651611814,0.831224316520911,0.626607701966227,0.582261532022515,22438.3960896883,0.026693490710507,0.00739609285713283,5.15505828870269E-4,0.00388607402789411,5.18143203719215E-4,27.8315341474811
43,440,22.0,1.2744292,0.8635699,0.0033359220000000003,7.27582713012529,3.03284925851297,0.833678207101863,0.630312830297834,0.57979144646811,21812.4588252511,0.0281061113774135,0.00781048418057578,5.36742011656432E-4,0.00405810507729371,5.41080676972495E-4,28.0867676024254
44,450,22.5,1.3033934999999999,0.850987,0.00315496,7.38340927320816,3.08570083535775,0.835847159808597,0.6335968242927,0.5776021171382,21181.4400532996,0.0273733452104448,0.00762664428287019,5.16471727400014E-4,0.00391500817437183,5.22001089916244E-4,26.1761131919203
45,460,23.0,1.3323578,0.8395199000000001,0.003113507,7.48426011959882,3.13663182377168,0.838194229930055,0.637160117057296,0.575226588628469,20614.443812981,0.0277566931673588,0.00775516668493971,5.18098419951458E-4,0.00393836700511549,5.25115600682065E-4,25.4840951805999
46,470,23.5,1.3613221000000002,0.8319744000000001,0.003156774,7.55213779075364,3.17827087261487,0.841687734168766,0.642482416333505,0.571678389110996,20245.5489946525,0.0286551992732812,0.0080395765828275,5.32271576974578E-4,0.00406296913971308,5.41729218628411E-4,25.6060052977772
47,480,24.0,1.3902864,0.8232004,0.002991062,7.63263150404153,3.22335615746347,0.844625121953465,0.646974612213213,0.568683591857858,19820.7816444634,0.0277328267232881,0.00780794738442385,5.11484628878618E-4,0.00391792241102668,5.22389654803558E-4,24.0059758583904
48,490,24.5,1.4192506999999999,0.8092554,0.002942143,7.76415617020237,3.28276569658664,0.845620728028472,0.648500760262472,0.567666159825018,19154.9421046954,0.0282275011412562,0.00795658668849785,5.1239223645668E-4,0.00392950106213051,5.23933474950735E-4,23.2133468324647
49,500,25.0,1.448215,0.8019279,0.003003299,7.83510002230823,3.3250490008251,0.848757256795182,0.653320447145575,0.564453035236283,18809.6311068605,0.0293432215812647,0.00830175741828247,5.29779925887709E-4,0.00407791574444506,5.43722099259342E-4,23.4813072736353
50,510,25.5,1.4771793,0.7905052,0.0029851020000000003,7.94831622509199,3.37923583430938,0.850302312744299,0.655701187677788,0.562865874881475,18277.5968477164,0.0300143941623085,0.00850710292394332,5.3515126242004E-4,0.00412675954300984,5.50234605734646E-4,23.0065916097334
51,520,26.0,1.5061436000000001,0.7867321999999999,0.002827439,7.98643465613787,3.4120450873211,0.85446015255351,0.66212940983549,0.558580393443007,18103.5390423103,0.0287024692998657,0.00817503876554189,5.11807778910398E-4,0.00396604782079562,5.28806376106083E-4,21.6874527851836
52,530,26.5,1.5351079,0.7781309000000001,0.002888405,8.07471507323458,3.45903624448175,0.856757473944186,0.665694629153849,0.556203580564101,17709.8529462916,0.0299731669711434,0.00855991160676805,5.30044189122027E-4,0.00411840667450923,5.49120889934564E-4,21.912863161084
53,540,27.0,1.5640722,0.7667294,0.002751013,8.19478854884081,3.51507643308992,0.857880935460413,0.667441617460835,0.555038921692776,17194.6707621968,0.0294027721254881,0.00840802588538103,5.13010545377061E-4,0.00399128333580658,5.32171111440877E-4,20.5647358757528
54,550,27.5,1.5930365,0.7599187,0.002704748,8.26823357180128,3.5577416330493,0.860580824707936,0.671649320401027,0.552233786399315,16890.554023947,0.0294287904967497,0.00844195093194997,5.10505107205798E-4,0.00398429059155942,5.31238745541256E-4,20.0392893850191
55,560,28.0,1.6220008,0.7498411,0.002698429,8.37935571573709,3.6111714832489,0.861921036832662,0.673742914532288,0.550838056978475,16445.5390696466,0.0301545173566249,0.00866360428840355,5.16961242744035E-4,0.00404096152086633,5.38794869448844E-4,19.7273438093161
56,570,28.5,1.6509651,0.7385552,0.002654306,8.5074010814352,3.66945226408777,0.862649410545655,0.674882100044337,0.550078599970442,15954.2191058631,0.030574892350443,0.00879180428786885,5.16715046329148E-4,0.00404245028545888,5.38993371394517E-4,19.1127124499324
57,580,29.0,1.6799293999999998,0.7335475,0.002716287,8.56547845528693,3.70756494788265,0.865699439263478,0.679662834076335,0.54689144394911,15738.6005940622,0.0317175067420664,0.0091526092671475,5.34273089058917E-4,0.00419459162627438,5.59278883503252E-4,19.4263976051737
58,590,29.5,1.7088936999999997,0.7266872,0.002636227,8.64634096648405,3.75218227442713,0.86792373536315,0.683159922019343,0.544560051987105,15445.5953428229,0.0313666148337983,0.00907460983741581,5.247659022812E-4,0.00413053610903767,5.50738147871689E-4,18.677497678884
59,600,30.0,1.7378580000000001,0.7206973000000001,0.002697166,8.7182029226134,3.79414057225719,0.87039510457273,0.68705598813625,0.541962674575833,15192.0164384581,0.0326273464656708,0.00946622754630608,5.42900161325246E-4,0.00428544237943239,5.71392317257652E-4,18.9517338320588
60,610,30.5,1.7668223,0.7106958999999999,0.002580433,8.84089145185668,3.85081216943069,0.871136624717179,0.688227141027191,0.541181905981873,14773.2909688841,0.032099985453397,0.0093211576604476,5.27161639253588E-4,0.00416475369705059,5.55300492940079E-4,17.8798871803962
61,620,31.0,1.7957866000000002,0.7050002,0.002479121,8.912317056335,3.89256613784608,0.873525058240425,0.692006199666147,0.538662533555902,14537.4459145039,0.0313400086595979,0.00912542762987691,5.11955957816292E-4,0.00405571303791247,5.40761738388329E-4,17.0402256401303
62,630,31.5,1.8247508999999997,0.6978783000000001,0.0024255979999999997,9.00326791530785,3.93996155489465,0.875229214982197,0.694708898009334,0.536860734660444,14245.2154002011,0.0312924311428438,0.00912934998134521,5.07002016780096E-4,0.00402430364910722,5.36573819880962E-4,16.5039119209834
63,640,32.0,1.8537152,0.6928753000000001,0.0024356729999999997,9.06827723138577,3.97974154589978,0.877728248564278,0.698681753056238,0.534212164629174,14041.7032572962,0.0318778256477047,0.00932668935793242,5.14248137763823E-4,0.00409347415884635,5.45796554512847E-4,16.4536569556881
64,650,32.5,1.8826794999999998,0.6860331999999999,0.0023720779999999997,9.15871900540613,4.02691652540659,0.879362391843142,0.701285768449065,0.53247615436729,13765.7506526629,0.0316678491083314,0.00928250517881002,5.06757832254206E-4,0.00404136063932747,5.38848085243663E-4,15.865818290168
65,660,33.0,1.9116438000000002,0.6790264,0.0023585760000000002,9.2532268365112,4.07525825712521,0.880829645512446,0.703627971303783,0.530914685797478,13485.9936498789,0.0321407808873871,0.00943685087851012,5.09922162573297E-4,0.00407338125598109,5.43117500797479E-4,15.6143860085345
66,670,33.5,1.9406081000000002,0.6718225999999999,0.0022417920000000003,9.35244707037183,4.1249636449804,0.882114298844441,0.705681892140369,0.529545405239754,13201.3653464305,0.0312080019677561,0.00917634159137437,4.90585058772727E-4,0.00392462737520575,5.23283650027434E-4,14.6837946122013
67,680,34.0,1.9695724,0.6655924,0.0023115460000000003,9.43998955994628,4.17121265993335,0.883732473101821,0.708273310631735,0.527817792912176,12957.6528435351,0.0327842837558475,0.00965751205414234,5.11521331290397E-4,0.00409962197609615,5.46616263479486E-4,15.0002767458794
68,690,34.5,1.9985366999999998,0.6606599,0.002204434,9.51046871042058,4.21239733500755,0.885844318144288,0.711662460016875,0.52555835998875,12766.3141185802,0.031733726507674,0.0093703804401226,4.92635049093612E-4,0.00395769170437225,5.27692227249634E-4,14.1991852377086
69,700,35.0,2.027501,0.6533042,0.0022466070000000003,9.61754923231718,4.26436114055899,0.886787483495226,0.713178691896938,0.524547538735374,12483.6197614708,0.0330731892251242,0.00977629674803644,5.0825301289781E-4,0.00408750941615076,5.45001255486769E-4,14.3097133726568
70,710,35.5,2.0564653,0.6487989000000001,0.002168354,9.68433409362992,4.30438368818712,0.888937462621912,0.716641027719158,0.522239314853895,12312.0349982955,0.0323660606842256,0.0095904679532341,4.95153712197024E-4,0.00399181584879112,5.3224211317215E-4,13.7160376076953
71,720,36.0,2.0854296000000003,0.6435976,0.00227855,9.76259903265579,4.34776590136903,0.890698447580567,0.719483171578996,0.520344552280669,12115.4196991054,0.0345628542211125,0.0102616935328994,5.25561558892985E-4,0.00424535035712098,5.66046714282797E-4,14.2975411734479
72,730,36.5,2.1143939,0.6381678000000001,0.002104832,9.84566333052151,4.39254236816052,0.892279620113285,0.722039899487226,0.518640067008516,11911.8552150452,0.0324733827675233,0.00965844587986633,4.90492390183869E-4,0.00396910417008791,5.29213889345055E-4,13.096061378629
73,740,37.0,2.1433582,0.6329653000000001,0.00214786,9.92658729819721,4.43665408481124,0.893893127926652,0.724653587713,0.516897608191333,11718.4301514748,0.0336841842582932,0.0100366869427678,5.05545694671451E-4,0.00409831432809256,5.46441910412342E-4,13.2548326557273
74,750,37.5,2.1723225,0.626792,0.002062545,10.024354661801,4.48576366268725,0.894973055927635,0.726405578854765,0.515729614096823,11490.9655094323,0.0329865132068125,0.00984068017636608,4.9083858803725E-4,0.00398389522797303,5.31186030396403E-4,12.6041990839343
75,760,38.0,2.2012867999999997,0.622721,0.00209519,10.0898882600387,4.52522787416982,0.896982752939317,0.729671586009524,0.513552275993651,11342.1831255786,0.0339481613492247,0.0101503050747519,5.02993928830334E-4,0.00409172168138244,5.45562890850993E-4,12.720532770899
76,770,38.5,2.2302511000000003,0.6172164000000001,0.00202957,10.1798742016246,4.57197170786357,0.898237368617767,0.731714206421294,0.512190529052471,11142.5488274996,0.0334741061374765,0.0100225643379196,4.92273486853115E-4,0.00401011488009302,5.34681984012402E-4,12.2132112409998
77,780,39.0,2.2592154,0.6141907,0.002005335,10.2300235206746,4.60674642438685,0.900632616352591,0.735621800683559,0.50958546621096,11033.5712498606,0.0334010661783579,0.0100273632070602,4.90094826605E-4,0.00400301335202505,5.3373511360334E-4,12.0082175358778
78,790,39.5,2.2881797,0.6071571,0.002023595,10.3485330356502,4.66201044723562,0.900999287758992,0.73622090487489,0.50918606341674,10782.3093423749,0.0344906445272181,0.010358682051124,5.00490360104125E-4,0.00408958664899168,5.45278219865557E-4,11.97879278893
79,800,40.0,2.317144,0.6027585,0.001965224,10.4240509377795,4.70434716783557,0.902594815761262,0.738830676393118,0.507446215737921,10626.6485711643,0.0339864059654851,0.0102253179436015,4.90467573721375E-4,0.00401478584757685,5.35304779676913E-4,11.5489839969727
80,810,40.5,2.3461083,0.5998015999999999,0.00192009,10.4754393905911,4.73937991396172,0.90485558404711,0.742536473945233,0.504975684036511,10522.6438487867,0.0335340659636122,0.0101144956143262,4.82771902790583E-4,0.00396169016070621,5.28225354760828E-4,11.2283924259937
81,820,41.0,2.3750726,0.5932491999999999,0.0019391529999999999,10.5911399580136,4.79378008923931,0.905243459767934,0.743173202291248,0.504551198472502,10293.9950261094,0.0346192473972184,0.0104462824294733,4.93161381630566E-4,0.00404868236581041,5.39824315441388E-4,11.2159900296341
82,830,41.5,2.4040369,0.5888323000000001,0.001946821,10.6705853384395,4.83722785188393,0.906647142300323,0.745479737655023,0.503013508229985,10141.2825148463,0.0352795178171545,0.0106620246702188,4.99598866043936E-4,0.00410789174988444,5.47718899984592E-4,11.1765051876601
83,840,42.0,2.4330012,0.5842602,0.001957976,10.7540874890667,4.88188064441939,0.907911647433154,0.747560636119165,0.501626242587223,9984.40611635356,0.0360391572205206,0.0109067902013951,5.07099752186491E-4,0.00417538220147478,5.56717626863305E-4,11.1532655884447
84,850,42.5,2.4619655,0.5790613,0.001855378,10.8506393143171,4.93046876503118,0.908788620136982,0.749005505560007,0.500662996293328,9807.50896060908,0.0347666774998072,0.0105318536239324,4.85310280751656E-4,0.00399983080920481,5.33310774560642E-4,10.4747898943324
85,860,43.0,2.4909298,0.5767861,0.001796351,10.8934409258122,4.96273658256028,0.911142148079401,0.752889990802694,0.498073339464871,9730.59065460637,0.0339266905019445,0.0103040125537222,4.72945721370129E-4,0.00390801918847793,5.21069225130391E-4,10.1016975807801
86,870,43.5,2.5198941,0.5721263000000001,0.001876609,10.9821647898018,5.00891205628354,0.912190292561423,0.75462318114735,0.4969178792351,9574.00072627058,0.0360221672802407,0.0109530237700198,4.98673257033573E-4,0.00412534975042442,5.50046633389923E-4,10.4677678855909
87,880,44.0,2.5488584,0.5669153,0.00176228,11.0831111934703,5.05879448033487,0.912883466028075,0.755770493318581,0.496153004454279,9400.39250383228,0.0344523162349453,0.0104836499524174,4.72956093709224E-4,0.00391557382253713,5.22076509671617E-4,9.7405048582822
88,890,44.5,2.5778227000000005,0.5635729,0.001753803,11.1488421589817,5.09794170745646,0.914523972043044,0.758489263293136,0.494340491137909,9289.8742313595,0.0346944873058102,0.0105763134463022,4.74323400380267E-4,0.003933950530716,5.245267374288E-4,9.6364991388461
89,900,45.0,2.6067869999999997,0.5582563,0.001858394,11.2550190784763,5.14940059110659,0.915040757408243,0.759346729938468,0.493768846707688,9115.42447848444,0.0374671274203728,0.0114279828842164,5.07683852178929E-4,0.0042130153206131,5.61735376081747E-4,10.1148583295693
90,910,45.5,2.6357513,0.5570643,0.0017280479999999998,11.279102443254,5.1757724743748,0.917763182028798,0.763871860591703,0.490752092938865,9076.53916444402,0.0349884751524379,0.010703711430079,4.74493049599032E-4,0.00394929646048572,5.26572861398096E-4,9.38532909638329
91,920,46.0,2.6647156,0.5524394,0.001785619,11.3735285846368,5.22361439227765,0.918556515404313,0.765193044476845,0.489871303682103,8926.45297434768,0.0367620208438618,0.0112559979218528,4.94833148661414E-4,0.00412215119246775,5.496201589957E-4,9.61749170050853
92,930,46.5,2.6936799,0.5468021,0.00169491,11.4907848875847,5.27844253163683,0.918726193776362,0.765475767858185,0.489682821427877,8745.2046939236,0.0356177238781932,0.01090764529653,4.746257720095E-4,0.00395454630264623,5.27272840352831E-4,9.03577052086306
93,940,47.0,2.7226442000000004,0.5455793999999999,0.001766379,11.5165369278598,5.30520584264019,0.92131964250578,0.769803551669085,0.48679763222061,8706.13825003912,0.037286174995053,0.0114508284722834,4.97147212917044E-4,0.00415388614927447,5.5385148656993E-4,9.3957236263966
94,950,47.5,2.7516085,0.5403365,0.001741141,11.6282822041072,5.35833582489692,0.921604022132229,0.770278848672087,0.486480767551942,8539.61403390132,0.0374701300118379,0.0115108741762425,4.94951617710857E-4,0.00413681747348108,5.51575663130811E-4,9.17247685383767
95,960,48.0,2.7805728,0.5395276999999999,0.001735641,11.6457140331805,5.38244388101392,0.924364768992006,0.774900638483632,0.483399574344245,8514.06820978538,0.0374638387431514,0.0115434175484557,4.95607977130756E-4,0.00415471197950346,5.53961597267128E-4,9.129815986402
96,970,48.5,2.8095371,0.5361772,0.0016188420000000001,11.7184865510499,5.42354540591261,0.925639225216621,0.77703888039836,0.481974079734427,8408.65078547949,0.0353807998648109,0.0109166187248026,4.65786203587212E-4,0.00391009780355525,5.21346373807366E-4,8.46254873380615
97,980,49.0,2.8385013999999997,0.5307991,0.001579006,11.8372192175525,5.47881753807149,0.925693346955569,0.7771297493325,0.481913500445,8240.81163307737,0.0352130215892053,0.0108654866037767,4.58954354231487E-4,0.00385297229835329,5.13729639780439E-4,8.17151034700885
98,990,49.5,2.8674657000000003,0.5296975,0.001603808,11.8618368166351,5.50500916918936,0.928188315905526,0.781324502431914,0.479116998378724,8206.6418014094,0.0359150435507322,0.0111119745963426,4.68391816887881E-4,0.00394279907430286,5.25706543240381E-4,8.28263790448625
99,1000,50.0,2.89643,0.5255645999999999,0.001578135,11.9551151412778,5.55240146993455,0.928874612133783,0.782480341799062,0.478346438800625,8079.07875880223,0.0358981286667336,0.0111149534472136,4.64861831770934E-4,0.0039159778969292,5.22130386257228E-4,8.0864635587597
100,1010,50.5,2.9253943,0.5216548,0.001600756,12.0447186667881,5.59864911764481,0.929643816934049,0.783776828622891,0.477482114251406,7959.32149826822,0.0369605641013424,0.0114533866290692,4.75452642187925E-4,0.00400851118747195,5.34468158329593E-4,8.14135557606412
101,1020,51.0,2.9543586,0.5183991,0.0015787120000000001,12.1203630700354,5.64055920344412,0.930757465077759,0.785655772798929,0.476229484800714,7860.28167470885,0.0369108716103514,0.0114516897646204,4.72415293933394E-4,0.00398767473550444,5.31689964733925E-4,7.97912972408257
102,1030,51.5,2.9833229,0.5154962000000001,0.001608525,12.1886161472763,5.68015726458473,0.932043013899329,0.787827544476828,0.474781637015448,7772.4970881577,0.038032664039614,0.0118160262727008,4.84715661315712E-4,0.00409715370995812,5.4628716132775E-4,8.08428583225822
103,1040,52.0,3.0122872000000003,0.5124896,0.00159097,12.2601225608863,5.72074609244962,0.933228206168286,0.789832432165366,0.473445045223089,7682.09626181558,0.0380602595461318,0.0118396359141787,4.82851450113186E-4,0.00408658603219178,5.44878137625572E-4,7.94941964979109
104,1050,52.5,3.0412515,0.5102298,0.001567645,12.3144224566648,5.75595624139595,0.93483170025253,0.792548980339997,0.471634013106668,7614.49790642394,0.037835192676081,0.011789845832921,4.78700721629868E-4,0.00405841788113609,5.41122384151479E-4,7.79833555423847
105,1060,53.0,3.0702158,0.5072982,0.0015207970000000002,12.3855856519491,5.7963954223822,0.935990527257796,0.794515101957504,0.470323265361664,7527.24885510898,0.037129959267995,0.0115844300507704,4.67657742488236E-4,0.00396971046323335,5.29294728431114E-4,7.52182015568172
106,1070,53.5,3.0991801,0.5029815,0.0014889929999999999,12.4918815248266,5.84778659460943,0.936253931481405,0.79496234597297,0.470025102684687,7399.69219906192,0.0369801357451441,0.0115409324927024,4.61937317839819E-4,0.00392225614798069,5.22967486397426E-4,7.30185231236657
107,1080,54.0,3.1281444,0.5001479999999999,0.00150681,12.5626520693466,5.88808166436066,0.937394688933207,0.796900733969269,0.468732844020488,7316.55606011859,0.0378478565636816,0.011826126576767,4.70685907381897E-4,0.0040014088994732,5.33521186596427E-4,7.34759833552421
108,1090,54.5,3.1571087,0.4979639,0.001529609,12.6177526266052,5.92345631851194,0.938908297508068,0.799476318446064,0.467015787702624,7252.79414043039,0.0387582874530242,0.0121301592289491,4.80678278767805E-4,0.00409295456953796,5.45727275938395E-4,7.42620043497771
109,1100,55.0,3.186073,0.495104,0.0014713920000000002,12.6906373351449,5.96437400831335,0.939964455811194,0.80127595843901,0.465816027707327,7169.72505609767,0.0377151108652597,0.0118169545534409,4.65577663334352E-4,0.00396883292883748,5.29177723844998E-4,7.10253205369758
110,1110,55.5,3.2150373,0.49360950000000003,0.001504776,12.7290607396729,5.994462539066,0.941854652383414,0.804501807888752,0.463665461407499,7126.50592661863,0.0388047335061462,0.0121828062624208,4.78543017099855E-4,0.00408755981015899,5.45007974687866E-4,7.24175357391722
111,1120,56.0,3.2440016,0.48919009999999996,0.0014612479999999998,12.8440565481182,6.04856704005237,0.941846840582239,0.804488462767848,0.463674358154768,6999.46667871559,0.038366172869861,0.0120450195675702,4.68894679902938E-4,0.00400511361276047,5.34015148368062E-4,6.96931294217374
112,1130,56.5,3.2729659,0.48712330000000004,0.0015293429999999998,12.898552188285,6.08366292113167,0.943309424550319,0.8069889659644,0.462007356023734,6940.44693292894,0.0404955182790235,0.0127332680148842,4.93592917600827E-4,0.00422262332820353,5.63016443760471E-4,7.26326984957494
113,1140,57.0,3.3019302,0.48265109999999994,0.001476331,13.0180689677898,6.13918914815991,0.94317969329398,0.806767014416639,0.46215532372224,6813.59369287708,0.0398196104334705,0.0125190159852422,4.80832296103885E-4,0.00411289215322322,5.48385620429762E-4,6.94712984886937
114,1150,57.5,3.3308945,0.48039220000000005,0.001466166,13.0792825261934,6.17637390219732,0.944451484984461,0.808944184584177,0.460703876943882,6749.96508064903,0.0399182154587415,0.0125669392893127,4.80413939531674E-4,0.00411485469350198,5.48647292466931E-4,6.86700665444809
115,1160,58.0,3.3598587999999996,0.4804133,0.00150719,13.0787080773567,6.19404342272591,0.947194996033244,0.813650769949245,0.45756615336717,6750.55804361143,0.0410315410233464,0.0129549567789488,4.95268978492528E-4,0.0042544142163973,5.67255228852973E-4,7.05945871867044
116,1170,58.5,3.3888230999999998,0.47596530000000004,0.001488636,13.2009314695411,6.2504318351593,0.946968302893032,0.813261352824665,0.457825764783557,6626.13401469878,0.0412874254049441,0.0130326277221809,4.93625307890258E-4,0.00423928007365067,5.65237343153423E-4,6.90799772945992
117,1180,59.0,3.4177873999999995,0.4738231,0.001469759,13.2606141557463,6.28706735652266,0.948231700686088,0.815432825716622,0.456378116188919,6566.62311614802,0.041133298484045,0.0130012991921182,4.90222362230646E-4,0.00421567224312349,5.62089632416466E-4,6.78970233445533
118,1190,59.5,3.4467517,0.4712822,0.001412259,13.3321082510216,6.32741849623237,0.949199988043534,0.817099035424719,0.455267309716854,6496.38426435777,0.0399514131161318,0.0126406269507182,4.74067068490448E-4,0.00408090759870936,5.44121013161248E-4,6.48908951282101
119,1200,60.0,3.4757160000000002,0.4676987,0.0014204279999999998,13.4342586523751,6.37746236081979,0.949432719116553,0.81749976793745,0.455000154708366,6397.96643128302,0.0408006204615832,0.0129124813421611,4.80580345975336E-4,0.00413799012188779,5.51732016251706E-4,6.47699802034549
120,1210,60.5,3.5046803,0.4648655,0.001426793,13.5161359730494,6.4210863443714,0.950136393592781,0.818712001063216,0.454191999291189,6320.68669985116,0.0414845330389006,0.0131386548704872,4.86035909104686E-4,0.00418806641251785,5.5840885500238E-4,6.46660990368235
121,1220,61.0,3.5336446,0.46365920000000005,0.00145338,13.5513008416086,6.44988968035029,0.951921849531405,0.82179186973507,0.452138753509953,6287.92560399456,0.042477728506578,0.0134784926279582,4.97313607951686E-4,0.00429329655501123,5.72439540668164E-4,6.57001616297316
122,1230,61.5,3.5626089,0.4607708,0.001373571,13.6362488837825,6.49446431743656,0.952529448939636,0.82284128279102,0.451439144805987,6209.82740859031,0.0406500499066913,0.0129067898789965,4.73252944742978E-4,0.00408818919530977,5.4509189270797E-4,6.17055800370799
123,1240,62.0,3.5915732000000005,0.4581122,0.0014128620000000002,13.7153852422607,6.53718718346377,0.953263370732158,0.824109765990435,0.45059348933971,6138.3740168185,0.0422995646571974,0.0134408751952076,4.89992623531739E-4,0.00423605604404619,5.64807472539492E-4,6.31044490130745
124,1250,62.5,3.6205375,0.4563884,0.001382433,13.7671888838095,6.57120783486178,0.954618679284581,0.826454798947055,0.449030134035297,6092.26556897732,0.0417017966061613,0.0132697713333226,4.81934672550625E-4,0.00417231750804349,5.56309001072466E-4,6.15130224411052
125,1260,63.0,3.6495017999999995,0.45435690000000006,0.001352162,13.8287441154291,6.60830927964428,0.955735274943909,0.828389300249984,0.447740466500011,6038.14985447066,0.0411542166534871,0.0131108455228072,4.74043246927216E-4,0.00410879836608849,5.47839782145132E-4,5.98982634101133
126,1270,63.5,3.6784661,0.4506748,0.00143908,13.9417276208468,6.6617856467538,0.955661425603034,0.82826128647485,0.447825809016766,5940.68029529103,0.0445182676835007,0.0141814637199306,5.0859779023101E-4,0.00440796132133498,5.87728176177998E-4,6.32319520220746
127,1280,64.0,3.7074304,0.44915459999999996,0.0013692620000000002,13.9889145233726,6.69428738441715,0.957084607705965,0.830730036022228,0.446179975985181,5900.67011222531,0.042645648242503,0.0136051645061809,4.86283781470302E-4,0.00422084463636006,5.62779284848008E-4,5.99612647048912
128,1290,64.5,3.7363947,0.4460168,0.00141624,14.0873287893631,6.74311690474656,0.957330804948358,0.831157479422441,0.445895013718373,5818.51377126078,0.0447315852780602,0.0142743081802872,5.06636438806813E-4,0.00439863277443525,5.864843699247E-4,6.15852134075844
129,1300,65.0,3.7653589999999997,0.4446715,0.0013578370000000002,14.1299483038144,6.77412465998386,0.958832193059786,0.833766543058193,0.444155637961205,5783.46647487665,0.0431468322458408,0.0137901905952874,4.87977390248652E-4,0.00424327869572073,5.65770492762764E-4,5.88674618442834
130,1310,65.5,3.7943233,0.4412644,0.0013794629999999998,14.2390487589291,6.82636388598348,0.958823022739181,0.833750594761917,0.444166270158722,5695.17946411043,0.044513540902322,0.0142268692802629,4.99572321196717E-4,0.00434406256468933,5.79208341958577E-4,5.93468024242771
131,1320,66.0,3.8232876000000005,0.4397004,0.0013857379999999999,14.2896965915418,6.85990867244465,0.960119569859176,0.836006960710201,0.442662026193199,5654.87947430155,0.0450346999351604,0.0144128989101611,5.04310879444851E-4,0.00439119687602677,5.8549291680357E-4,5.94054601190544
132,1330,66.5,3.8522519,0.437463,0.001328534,14.3627810973261,6.90061704127118,0.960902626658543,0.837371182234965,0.441752545176689,5597.47658301832,0.0436184157799747,0.0139710167645541,4.86361821916056E-4,0.00423836258235686,5.65115010980915E-4,5.66633669951794
133,1340,67.0,3.8812162000000003,0.43472209999999994,0.001324845,14.4533376775176,6.94691605084443,0.961288832495826,0.838044429699468,0.441303713533687,5527.55496241443,0.0440475240512751,0.0141141309898607,4.88265454830389E-4,0.00425666179407178,5.67554905876238E-4,5.61519919214286
134,1350,67.5,3.9101805,0.4326307,0.0013805870000000002,14.523207223111,6.98657990811353,0.962126312843028,0.839505284007222,0.440329810661852,5474.49798317718,0.0463456502058989,0.0148634565163048,5.11713986035133E-4,0.00446497086133616,5.95329448178155E-4,5.82330437722876
135,1360,68.0,3.9391448,0.43097349999999995,0.0013426820000000002,14.5790525570124,7.02173101784519,0.963263009085977,0.841490109060494,0.439006593959671,5432.63797565904,0.0454204990454275,0.0145839621948951,5.00168379867741E-4,0.00436938552143601,5.82584736191469E-4,5.6417275636312
136,1370,68.5,3.9681091,0.4287826,0.001342365,14.6535454264692,7.06285598310709,0.963979129630866,0.842741755493297,0.438172163004469,5377.54357629305,0.0458750110345018,0.0147408510696152,5.02978993840911E-4,0.00439720515949403,5.86294021265871E-4,5.61172202633737
137,1380,69.0,3.9970733999999997,0.42647920000000006,0.001375282,14.7326887388168,7.10546857153293,0.964585446349909,0.843802212287671,0.437465191808219,5319.92293746225,0.047509003098152,0.0152754976530234,5.18421922971076E-4,0.00453506288278308,6.04675051037744E-4,5.71844555551514
138,1390,69.5,4.0260377,0.42448739999999996,0.0012789960000000001,14.8018181627525,7.14485349878591,0.965402144550771,0.845231683340489,0.43651221110634,5270.34734943104,0.0445984173449855,0.0143518025828064,4.84798638417324E-4,0.00424452308857598,5.65936411810131E-4,5.29324951972104
139,1400,70.0,4.055002,0.4216705,0.0013224279999999998,14.9006992596816,7.19380723949277,0.965566395794296,0.845519319256721,0.436320453828852,5200.63134723701,0.0467310421776773,0.0150406413224037,5.04695821997452E-4,0.00441947927874975,5.892639038333E-4,5.43667825254074
140,1410,70.5,4.0839663,0.4200835,0.001337721,14.9569914247515,7.22904429278079,0.966644171610322,0.847407928613415,0.43506138092439,5161.55879799578,0.0476292963796721,0.0153468605811035,5.13033007283366E-4,0.0044975002258387,5.99666696778493E-4,5.47885170195427
141,1420,71.0,4.1129306,0.41804949999999996,0.001316464,15.0297639566118,7.26957865470217,0.967357661196559,0.848659350567651,0.434227099621566,5111.696358683,0.0473296659304149,0.0152615716465536,5.07711621107655E-4,0.00445413554808578,5.93884739744771E-4,5.36568375685754
142,1430,71.5,4.1418949000000005,0.41512959999999993,0.001290865,15.1354789135238,7.32073145109362,0.967360397767448,0.848664152141776,0.434223898572149,5040.5396294924,0.047064482965575,0.0151761056540993,5.0134210290958E-4,0.00439826843936004,5.86435791914672E-4,5.22459828514975
143,1440,72.0,4.170859200000001,0.4145068,0.001295189,15.1582200995969,7.34510465767665,0.969124951269441,0.851763057380172,0.432157961746552,5025.4267912563,0.0473641444062601,0.0153005913798785,5.04696174067477E-4,0.00443577018328436,5.91436024437914E-4,5.23423459747058
144,1450,72.5,4.1998235,0.41272029999999993,0.0012808610000000001,15.2238339310656,7.38329766281619,0.969965607382236,0.853241402107729,0.431172398594847,4982.20155202002,0.0472465617823467,0.0152758466653121,5.0170826660623E-4,0.00441333446866683,5.88444595822244E-4,5.15402130863761
145,1460,73.0,4.2287878,0.4107559,0.00138928,15.2966404309216,7.42380704948965,0.970645428061798,0.854437845395788,0.430374769736141,4934.88744925542,0.0517370940207329,0.0167394579241426,5.47161254124285E-4,0.00481654030959125,6.42205374612168E-4,5.56367779136106
146,1470,73.5,4.257752099999999,0.4082978,0.0013286620000000002,15.3887317227269,7.47055181460063,0.970911956775196,0.854907148561344,0.430061900959104,4876.00016109405,0.05007723056108,0.0162068606379803,5.26582077392549E-4,0.0046366591648784,6.18221221983787E-4,5.28907750342972
147,1480,74.0,4.2867164,0.4050125,0.001321723,15.5135589819563,7.5278891892863,0.970491580692982,0.854167009943675,0.430555326704216,4797.84800974707,0.0506271478492843,0.0163777402474097,5.27852450442176E-4,0.00464583267135288,6.19444356180384E-4,5.21911962798426
148,1490,74.5,4.3156807,0.405225,0.001309663,15.5054236712434,7.54216795625828,0.972842550603261,0.858310380721295,0.427793079519136,4802.88395390404,0.0501126033229726,0.0162505576113634,5.24028170913575E-4,0.00462334648712277,6.16446198283036E-4,5.17421137040889
149,1500,75.0,4.344645,0.4024394,0.001251456,15.6127489186685,7.59384430086476,0.972774793269704,0.858190824278274,0.427872783814484,4737.07888837152,0.0485505850340726,0.0157429284398811,5.04169013473885E-4,0.00444782517230334,5.93043356307113E-4,4.91025961285589
150,1510,75.5,4.3736093,0.4012305,0.001284785,15.6597898394553,7.62596171054987,0.973954540735407,0.860273654524678,0.426484230316881,4708.66192208165,0.0501444010086089,0.0162794556849306,5.19785254202901E-4,0.00459115432495988,6.12153909994651E-4,5.02588761951187
151,1520,76.0,4.402573599999999,0.39978769999999997,0.001252408,15.7163046966667,7.66113604221615,0.974928418617515,0.861994926550043,0.425336715633305,4674.85869607688,0.0492341953805557,0.0159999387480903,5.09023560464685E-4,0.00450059428195968,6.00079237594624E-4,4.88161627603538
152,1530,76.5,4.4315379,0.3971409,0.001275222,15.8210481649701,7.7119759009127,0.97490075505718,0.861946009091303,0.425369327272465,4613.16366738608,0.0508014880437385,0.0165088030172897,5.21735438927564E-4,0.00461285702213593,6.15047602951457E-4,4.93763279669879
153,1540,77.0,4.4605022000000005,0.39511940000000007,0.001291022,15.9019914162139,7.75507975311383,0.975359569771448,0.862757510303298,0.424828326464468,4566.31995871929,0.0519585238339178,0.0168927478175365,5.31151960008998E-4,0.00469832210409809,6.26442947213079E-4,4.97336545674185
154,1550,77.5,4.4894665,0.39399520000000005,0.001260825,15.9473651130257,7.78660616727978,0.976538269750872,0.864844016164307,0.423437322557129,4540.3725919183,0.0510332019746196,0.0166119582520473,5.20837082938508E-4,0.00461264907406809,6.15019876542412E-4,4.84321913330027
155,1560,78.0,4.5184308,0.3908252,0.001282668,16.0767148770847,7.84545418970515,0.976002155874253,0.863894688072191,0.424070207951872,4467.60480331155,0.0527629429165786,0.0171655820122836,5.3386472744973E-4,0.00472542913370727,6.30057217827636E-4,4.88748227925086
156,1570,78.5,4.547395099999999,0.3890361,0.001258426,16.1506485058317,7.88626826324438,0.976588433634328,0.864932870948753,0.423378086034165,4426.79527109505,0.0522429563647172,0.0170066223082152,5.26499672817301E-4,0.00466303775346536,6.21738367128715E-4,4.77315966806427
157,1580,79.0,4.5763594,0.38943649999999996,0.001250493,16.1340431807999,7.89755860479205,0.978993116144678,0.869197614543153,0.420534923637898,4435.91216774558,0.0518069263135018,0.0169062080765109,5.23929677361652E-4,0.00465170202160862,6.20226936214483E-4,4.74795173229412
158,1590,79.5,4.6053237000000005,0.3869822,0.0012696,16.2363677377915,7.94761179965679,0.978988888156068,0.869190106932288,0.420539928711808,4380.17649266251,0.0532678052889774,0.0173828631581233,5.35306401001969E-4,0.00475268957142918,6.33691942857224E-4,4.79011874885918
159,1600,80.0,4.634288,0.3850201,0.0012507039999999998,16.3191098521339,7.99127341305171,0.979376140666981,0.869877883122683,0.420081411251545,4335.87183720136,0.0530111959570508,0.0173059668361858,5.3023623815863E-4,0.00470953658407735,6.27938211210314E-4,4.69489969508526
